Repository: Payton814/Cavity-Res-Analysis

File: Lunar_Data/3LR_14163,774/start_out/Peak2_start_out.csv
Step,height (mm),Frequency (MHz),Q,Loss (dB),mm_p_step,Holder Material,Sample,OD base (mm),OD top (mm),Length (mm),Length wo base (mm),ID (mm),WG_length (mm),WG_d (mm),WG_a (mm),WG_wall_thickness (mm),Mode,Sample OD (mm),Aeff_Hs,Aeff_H,Aeff_Es,Aeff_E,Old Aeff_Hs,Old Aeff_H,epsrh,epsrs,epsih,epsis
-15000,0,423.10175,9705.1,-29.486,0.006,3LR,14163.774 submature mafic highland,9.9,9.9,150.95,148.37,6.85,1003.3,500.202,99.53,13,2,6.85,18.36892,38.35869,0.004239316,0.01847863,33.11123,69.1441,2.55,3.45,0.0011475,0.005578
-14700,1.8,423.10175,9683,-29.485,,,,,,,,,,,,,,,,,,,,,,,,
-14400,3.6,423.1015938,9670,-29.486,,,,,,,,,,,,,,,,,,,,,,,,
-14100,5.4,423.1014063,9703.7,-29.487,,,,,,,,,,,,,,,,,,,,,,,,
-13800,7.2,423.1012188,9701.9,-29.493,,,,,,,,,,,,,,,,,,,,,,,,
-13500,9,423.1018125,9715.2,-29.488,,,,,,,,,,,,,,,,,,,,,,,,
-13200,10.8,423.1015,9671.2,-29.488,,,,,,,,,,,,,,,,,,,,,,,,
-12900,12.6,423.1014688,9695.5,-29.488,,,,,,,,,,,,,,,,,,,,,,,,
-12600,14.4,423.1012188,9723.3,-29.49,,,,,,,,,,,,,,,,,,,,,,,,
-12300,16.2,423.1019375,9721.6,-29.49,,,,,,,,,,,,,,,,,,,,,,,,
-12000,18,423.101875,9673.6,-29.49,,,,,,,,,,,,,,,,,,,,,,,,
-11700,19.8,423.1016563,9660.7,-29.493,,,,,,,,,,,,,,,,,,,,,,,,
-11400,21.6,423.1015,9647.8,-29.493,,,,,,,,,,,,,,,,,,,,,,,,
-11100,23.4,423.1009688,9710.7,-29.493,,,,,,,,,,,,,,,,,,,,,,,,
-10800,25.2,423.1011875,9688,-29.493,,,,,,,,,,,,,,,,,,,,,,,,
-10500,27,423.1015,9686.6,-29.489,,,,,,,,,,,,,,,,,,,,,,,,
-10200,28.8,423.1014375,9699.8,-29.498,,,,,,,,,,,,,,,,,,,,,,,,
-9900,30.6,423.1016363,9668.3,-29.5,,,,,,,,,,,,,,,,,,,,,,,,
-9600,32.4,423.1018438,9673.6,-29.498,,,,,,,,,,,,,,,,,,,,,,,,
-9300,34.2,423.101625,9662.7,-29.498,,,,,,,,,,,,,,,,,,,,,,,,
-9000,36,423.101375,9659.7,-29.502,,,,,,,,,,,,,,,,,,,,,,,,
-8700,37.8,423.1015313,9649.1,-29.507,,,,,,,,,,,,,,,,,,,,,,,,
-8400,39.6,423.1014063,9681.2,-29.509,,,,,,,,,,,,,,,,,,,,,,,,
-8100,41.4,423.1014375,9659,-29.505,,,,,,,,,,,,,,,,,,,,,,,,
-7800,43.2,423.1015,9648.2,-29.502,,,,,,,,,,,,,,,,,,,,,,,,
-7500,45,423.100875,9654.5,-29.513,,,,,,,,,,,,,,,,,,,,,,,,
-7200,46.8,423.1007188,9652.1,-29.516,,,,,,,,,,,,,,,,,,,,,,,,
-6900,48.6,423.1004688,9652.7,-29.51,,,,,,,,,,,,,,,,,,,,,,,,
-6600,50.4,423.1012188,9643.8,-29.514,,,,,,,,,,,,,,,,,,,,,,,,
-6300,52.2,423.1008438,9656.7,-29.517,,,,,,,,,,,,,,,,,,,,,,,,
-6000,54,423.1010938,9666.3,-29.519,,,,,,,,,,,,,,,,,,,,,,,,
-5700,55.8,423.101625,9639.3,-29.523,,,,,,,,,,,,,,,,,,,,,,,,
-5400,57.6,423.1014063,9640,-29.521,,,,,,,,,,,,,,,,,,,,,,,,
-5100,59.4,423.1009688,9657.1,-29.526,,,,,,,,,,,,,,,,,,,,,,,,
-4800,61.2,423.1010938,9672.3,-29.526,,,,,,,,,,,,,,,,,,,,,,,,
-4500,63,423.1011875,9614.2,-29.528,,,,,,,,,,,,,,,,,,,,,,,,
-4200,64.8,423.1013438,9632.7,-29.529,,,,,,,,,,,,,,,,,,,,,,,,
-3900,66.6,423.1011875,9673.9,-29.524,,,,,,,,,,,,,,,,,,,,,,,,
-3600,68.4,423.100875,9655.5,-29.53,,,,,,,,,,,,,,,,,,,,,,,,
-3300,70.2,423.1009688,9646.8,-29.522,,,,,,,,,,,,,,,,,,,,,,,,
-3000,72,423.1007813,9640.3,-29.528,,,,,,,,,,,,,,,,,,,,,,,,
-2700,73.8,423.1008438,9647.9,-29.524,,,,,,,,,,,,,,,,,,,,,,,,
-2400,75.6,423.1008125,9663.8,-29.527,,,,,,,,,,,,,,,,,,,,,,,,
-2100,77.4,423.1012813,9618.5,-29.527,,,,,,,,,,,,,,,,,,,,,,,,
-1800,79.2,423.1012188,9660.4,-29.529,,,,,,,,,,,,,,,,,,,,,,,,
-1500,81,423.1010938,9639.8,-29.524,,,,,,,,,,,,,,,,,,,,,,,,
-1200,82.8,423.1009063,9634.2,-29.524,,,,,,,,,,,,,,,,,,,,,,,,
-900,84.6,423.1012188,9658.8,-29.525,,,,,,,,,,,,,,,,,,,,,,,,
-600,86.4,423.1009688,9647.9,-29.525,,,,,,,,,,,,,,,,,,,,,,,,
-300,88.2,423.1014063,9644.6,-29.532,,,,,,,,,,,,,,,,,,,,,,,,
0,90,423.1011875,9643.3,-29.527,,,,,,,,,,,,,,,,,,,,,,,,

File: Lunar_Data/3LR_14163,774/start_out/Peak4_start_out.csv
Step,height (mm),Frequency (MHz),Q,Loss (dB),mm_p_step,Holder Material,Sample,OD base (mm),OD top (mm),Length (mm),Length wo base (mm),ID (mm),WG_length (mm),WG_d (mm),WG_a (mm),WG_wall_thickness (mm),Mode,Sample OD (mm),Aeff_Hs,Aeff_H,Aeff_Es,Aeff_E,Old Aeff_Hs,Old Aeff_H,epsrh,epsrs,epsih,epsis
-15000,0,668.3560156,10349,-23.529,0.006,7LR,14163.774 submature mafic highland,9.9,9.9,150.95,148.37,6.85,1003.3,500.202,99.53,13,4,6.85,29.43118,61.43623,0.01694067,0.07387422,33.09979,69.0943,2.55,3.45,0.0011475,0.005578
-14700,1.8,668.3555625,10350,-23.532,,,,,,,,,,,,,,,,,,,,,,,,
-14400,3.6,668.3551719,10360,-23.533,,,,,,,,,,,,,,,,,,,,,,,,
-14100,5.4,668.3556406,10341,-23.525,,,,,,,,,,,,,,,,,,,,,,,,
-13800,7.2,668.3547344,10353,-23.529,,,,,,,,,,,,,,,,,,,,,,,,
-13500,9,668.3556563,10348,-23.528,,,,,,,,,,,,,,,,,,,,,,,,
-13200,10.8,668.3551719,10363,-23.532,,,,,,,,,,,,,,,,,,,,,,,,
-12900,12.6,668.3556875,10355,-23.533,,,,,,,,,,,,,,,,,,,,,,,,
-12600,14.4,668.35525,10353,-23.525,,,,,,,,,,,,,,,,,,,,,,,,
-12300,16.2,668.3550625,10344,-23.53,,,,,,,,,,,,,,,,,,,,,,,,
-12000,18,668.3551719,10330,-23.534,,,,,,,,,,,,,,,,,,,,,,,,
-11700,19.8,668.3552344,10371,-23.534,,,,,,,,,,,,,,,,,,,,,,,,
-11400,21.6,668.3551719,10348,-23.532,,,,,,,,,,,,,,,,,,,,,,,,
-11100,23.4,668.3552969,10373,-23.543,,,,,,,,,,,,,,,,,,,,,,,,
-10800,25.2,668.3555781,10328,-23.538,,,,,,,,,,,,,,,,,,,,,,,,
-10500,27,668.3543594,10334,-23.541,,,,,,,,,,,,,,,,,,,,,,,,
-10200,28.8,668.3551719,10329,-23.543,,,,,,,,,,,,,,,,,,,,,,,,
-9900,30.6,668.3545,10345,-23.542,,,,,,,,,,,,,,,,,,,,,,,,
-9600,32.4,668.3547344,10353,-23.554,,,,,,,,,,,,,,,,,,,,,,,,
-9300,34.2,668.3552656,10319,-23.557,,,,,,,,,,,,,,,,,,,,,,,,
-9000,36,668.353875,10297,-23.556,,,,,,,,,,,,,,,,,,,,,,,,
-8700,37.8,668.3542969,10309,-23.553,,,,,,,,,,,,,,,,,,,,,,,,
-8400,39.6,668.3545313,10330,-23.557,,,,,,,,,,,,,,,,,,,,,,,,
-8100,41.4,668.3547344,10335,-23.564,,,,,,,,,,,,,,,,,,,,,,,,
-7800,43.2,668.3547969,10287,-23.565,,,,,,,,,,,,,,,,,,,,,,,,
-7500,45,668.3537656,10293,-23.573,,,,,,,,,,,,,,,,,,,,,,,,
-7200,46.8,668.3545156,10313,-23.568,,,,,,,,,,,,,,,,,,,,,,,,
-6900,48.6,668.3546719,10305,-23.571,,,,,,,,,,,,,,,,,,,,,,,,
-6600,50.4,668.35375,10275,-23.575,,,,,,,,,,,,,,,,,,,,,,,,
-6300,52.2,668.35475,10291,-23.575,,,,,,,,,,,,,,,,,,,,,,,,
-6000,54,668.354125,10323,-23.577,,,,,,,,,,,,,,,,,,,,,,,,
-5700,55.8,668.3535469,10288,-23.583,,,,,,,,,,,,,,,,,,,,,,,,
-5400,57.6,668.3548906,10286,-23.578,,,,,,,,,,,,,,,,,,,,,,,,
-5100,59.4,668.353875,10278,-23.576,,,,,,,,,,,,,,,,,,,,,,,,
-4800,61.2,668.3541875,10284,-23.584,,,,,,,,,,,,,,,,,,,,,,,,
-4500,63,668.3538594,10286,-23.59,,,,,,,,,,,,,,,,,,,,,,,,
-4200,64.8,668.3543594,10260,-23.586,,,,,,,,,,,,,,,,,,,,,,,,
-3900,66.6,668.3547969,10278,-23.589,,,,,,,,,,,,,,,,,,,,,,,,
-3600,68.4,668.3538438,10305,-23.587,,,,,,,,,,,,,,,,,,,,,,,,
-3300,70.2,668.353875,10278,-23.589,,,,,,,,,,,,,,,,,,,,,,,,
-3000,72,668.3545156,10270,-23.602,,,,,,,,,,,,,,,,,,,,,,,,
-2700,73.8,668.3536406,10274,-23.599,,,,,,,,,,,,,,,,,,,,,,,,
-2400,75.6,668.3536406,10248,-23.594,,,,,,,,,,,,,,,,,,,,,,,,
-2100,77.4,668.3540469,10288,-23.595,,,,,,,,,,,,,,,,,,,,,,,,
-1800,79.2,668.3541875,10271,-23.594,,,,,,,,,,,,,,,,,,,,,,,,
-1500,81,668.3545,10291,-23.592,,,,,,,,,,,,,,,,,,,,,,,,
-1200,82.8,668.353875,10279,-23.59,,,,,,,,,,,,,,,,,,,,,,,,
-900,84.6,668.3537031,10264,-23.596,,,,,,,,,,,,,,,,,,,,,,,,
-600,86.4,668.353125,10265,-23.595,,,,,,,,,,,,,,,,,,,,,,,,
-300,88.2,668.3537656,10285,-23.595,,,,,,,,,,,,,,,,,,,,,,,,
0,90,668.353875,10262,-23.597,,,,,,,,,,,,,,,,,,,,,,,,
